Repository: gaaraujo/BRB-Calibration

# BRB-Calibration

A Python pipeline for calibrating **OpenSees SteelMPF** parameters for buckling-restrained braces (BRBs) using experimental hysteresis data.

Each specimen is modeled with a **single corotational truss**, driven by a **fixed, resampled displacement history**; a subset of steel parameters is optimized so the simulated axial force matches the test.

After **per-specimen** L-BFGS-B fits (gated by **`individual_optimize`** in `BRB-Specimens.csv`), the pipeline can run **generalized** optimization of a shared SteelMPF vector: one L-BFGS problem per `set_id` row in `set_id_settings_generalized.csv`, each over all path-ordered specimens with positive **`generalized_weight`** (or a single pooled run with `--no-by-set-id`).

**Navigating the code:** folder roles, a data-flow diagram, and a "where to edit" table are in [`scripts/README.md`](scripts/README.md). Specimen inclusion and paths are centralized in [`scripts/postprocess/specimen_catalog.py`](scripts/postprocess/specimen_catalog.py).

---

## System Overview

Experimental CSVs under `data/raw/` are filtered, resampled, and converted into cycle metadata. Apparent hardening statistics and [`set_id_settings.csv`](config/calibration/set_id_settings.csv) define multiple `set_id` seeds. L-BFGS-B fits SteelMPF parameters per specimen, and **averaged** and **generalized** stages summarize behavior across the specimen set. Results are reported through metrics tables and overlay plots. Objective weights (`w_feat_l2`, `w_feat_l1`, `w_energy_l2`, `w_energy_l1`, `w_unordered_binenv_l2`, `w_unordered_binenv_l1`) and amplitude cycle weights are defined **per `set_id`** in [`set_id_settings.csv`](config/calibration/set_id_settings.csv) (and can be globally overridden for cycle weights via `--amplitude-weights` / `--no-amplitude-weights`).

```mermaid
flowchart LR
  subgraph inputs [Inputs]
    Cat[config/calibration/BRB-Specimens.csv]
    Seeds[config/calibration/set_id_settings.csv]
    Limits[config/calibration/params_limits.csv]
    SetCfg[config/calibration/set_id_settings.csv]
    Raw[data/raw]
  end
  Raw --> Post[Postprocess]
  Cat --> Post
  Post --> Res[data/resampled]
  Res --> AppB[Apparent b extract]
  AppB --> Init[initial_brb_parameters.csv]
  Seeds --> Init
  Init --> Indiv[individual_optimize]
  Limits --> Indiv
  SetCfg --> Indiv
  SetCfg --> Averaged[averaged_optimize]
  SetCfg --> Generalized[generalized_optimize]
  Indiv --> Averaged
  Indiv --> Generalized
  Averaged --> Out[results and plots]
  Generalized --> Out
```

The framework supports both **path-ordered** lab records and **digitized unordered** literature data (`experimental_layout`, `path_ordered` in the catalog). Calibration is sensitive to initial SteelMPF values, so the repo defines **several parallel seed rows** in [`set_id_settings.csv`](config/calibration/set_id_settings.csv) (one per `set_id`). After optimization, compare losses across `set_id` and treat the best seed for the specimen set as the recommended backbone. Aggregate loss and tables are summarized in [`scripts/calibrate/report_averaged_vs_generalized_metrics.py`](scripts/calibrate/report_averaged_vs_generalized_metrics.py).

---

The images below are frozen snapshots (see [`docs/readme/README.txt`](docs/readme/README.txt)). After a local run, full-resolution plots appear under **`results/plots/`** with the same naming patterns.
---

## Repository Layout and Configuration Files

```
BRB-Calibration/
├── data/
│   ├── raw/{Name}/              # Input experimental CSVs
│   ├── filtered/{Name}/         # Segment-filtered series
│   ├── resampled/{Name}/        # Resampled paths / unordered copies
│   ├── cycle_points_original/   # Cycle JSON (filtered index space)
│   └── cycle_points_resampled/  # Cycle JSON (resampled index space)
├── scripts/
│   ├── postprocess/             # Catalog, filtering, resampling, QA plots
│   ├── calibrate/               # Optimization, averaged/generalized, reports
│   └── model/                   # OpenSees corotruss + geometry
├── results/                     # Generated calibration + plots (gitignored)
├── config/
│   ├── calibration/             # Calibration inputs (not raw experimental CSVs)
│   │   ├── BRB-Specimens.csv
│   │   ├── params_limits.csv
│   │   └── set_id_settings.csv            # per-set_id: steel seeds + optimize_params + objective weights + amplitude cycle weights
│   └── raw_trim_ranges.yaml     # Optional raw row trims
├── summary_statistics/          # Parameter summary MD/CSVs + generalized set_id eval rollup (generated)
├── docs/
│   └── readme/                  # Committed README figure snapshots
├── run.sh / run.ps1
├── clean_outputs.sh / clean_outputs.ps1
└── archive_pipeline_outputs.sh / archive_pipeline_outputs.ps1
```

| File | Role |
|------|------|
| `config/calibration/BRB-Specimens.csv` | Geometry, layout flags, `individual_optimize`, `generalized_weight`, … |

File: data/raw/PC160/force_deformation.csv (part 1 of 17)
Force[kip],Deformation[in]
-4.303696,0
-2.855884,0.00203
0.961142,0.00203
5.82599,0.002319
10.245212,0.00058
13.204694,0.002899
14.513677,0.002899
14.697571,0.005796
14.570253,0.005217
14.766279,0.006666
15.488092,0.005217
16.560108,0.007245
17.675108,0.01304
18.638184,0.015647
19.465229,0.018255
20.317413,0.021442
21.364496,0.02347
22.675648,0.021442
24.193411,0.027816
25.788525,0.028686
27.334396,0.033901
28.757055,0.032452
30.048698,0.03506
31.253017,0.042014
32.440445,0.043173
33.69009,0.044621
35.066685,0.049547
36.599472,0.055631
38.26923,0.056501
40.020226,0.059977
41.787182,0.062875
43.509884,0.065772
45.14465,0.069539
46.668659,0.073016
48.076847,0.075913
49.382748,0.075334
50.626911,0.082577
51.875675,0.083446
53.202438,0.086344
54.657295,0.090979
56.233444,0.093297
57.859703,0.097933
59.430428,0.10112
60.858738,0.103438
62.123253,0.103438
63.279552,0.107784
64.436661,0.114448
65.709267,0.115028
67.166428,0.118215
68.807083,0.120822
70.563553,0.126907
72.330803,0.125169
74.01368,0.131253
75.562431,0.13502
76.984619,0.132702
78.333954,0.138497
79.68161,0.138207
81.084869,0.14574
82.563171,0.14574
84.094604,0.150086
85.631744,0.152694
87.125252,0.154432
88.54805,0.159358
89.906288,0.160227
91.227654,0.165732
92.535034,0.164283
93.824074,0.170947
95.064102,0.170657
96.218201,0.175583
97.268684,0.177321
98.236794,0.180509
99.180939,0.180219
100.175797,0.183985
101.278709,0.187173
102.502121,0.191229
103.812027,0.193837
105.146744,0.197603
106.444298,0.20166
107.667419,0.204267
108.814522,0.206875
109.917542,0.209193
111.029396,0.2118
112.207489,0.218464
113.492996,0.217016
114.894051,0.224549
116.379814,0.225998
117.882774,0.227736
119.314957,0.230923
120.597557,0.23411
121.694168,0.237877
122.631813,0.238746
123.495026,0.239036
124.391258,0.243961
125.401749,0.2457
126.544083,0.249177
127.760483,0.250336
128.943359,0.25642
129.988663,0.257869
130.848038,0.260187
131.550262,0.261056
132.18544,0.264243
132.863785,0.26714
133.666428,0.270617
134.616013,0.274674
135.677887,0.273515
136.791061,0.279599
137.903458,0.280758
138.990417,0.281048
140.049652,0.285394
141.083481,0.286843
142.083786,0.287132
143.028824,0.289161
143.895584,0.296114
144.683746,0.297563
145.433548,0.299591
146.217636,0.301619
147.104584,0.301909
148.118759,0.307414
149.226257,0.308863
150.351425,0.308283
151.408752,0.313788
152.340332,0.313209
153.134491,0.317555
153.819962,0.319293
154.442841,0.318714
155.040787,0.323639
155.633728,0.323929
156.227829,0.324509
156.825363,0.327985
157.424393,0.330014
158.015762,0.329434
158.585526,0.334939
159.11937,0.334939
159.612411,0.334939
160.075806,0.337547
160.537659,0.341024
161.038116,0.341313
161.6147,0.342762
162.284317,0.346239
163.028091,0.34479
163.789993,0.347108
164.493347,0.350585
165.071411,0.350006
165.498627,0.350875
165.806778,0.351165
166.076248,0.353193
166.400375,0.35609
166.83963,0.356959
167.389557,0.358698
167.980392,0.358698
168.506226,0.361016
168.871674,0.361595
169.034286,0.362754
169.019699,0.364782
168.903107,0.363623
168.766617,0.365072
168.661728,0.36739
168.598618,0.368259
168.5616,0.371157
168.538208,0.369418
168.544601,0.370577
168.627625,0.371736
168.83165,0.372315
169.150146,0.374923
169.500015,0.375503
169.745468,0.377241
169.766205,0.376372
169.531601,0.374923
169.132782,0.37782
168.747101,0.3784
168.548096,0.378979
168.60553,0.376662
168.837555,0.379849
169.050446,0.381587
169.048492,0.381008
168.753876,0.381297
168.260422,0.379849
167.786011,0.380428
167.547073,0.381877
167.625229,0.380138
167.910217,0.380138
168.15799,0.381297
168.13765,0.383326
167.77742,0.385643
167.221558,0.383905
166.756775,0.383326
166.6521,0.383905
167.014542,0.383036
167.744797,0.384195
168.612091,0.384195
169.39563,0.382746
169.996323,0.383615
170.457565,0.387092
170.894226,0.386513
171.386581,0.386223
171.910889,0.387672
172.345428,0.386513
172.540329,0.386513
172.399521,0.386223
171.920822,0.385933
171.17543,0.386802
170.25087,0.386513
169.202942,0.385354
168.050354,0.385354
166.805954,0.386223
165.51091,0.384774
164.240036,0.385933
163.067032,0.385933
162.013016,0.387092
161.017822,0.385354
159.962128,0.384774
158.73732,0.387092
157.316925,0.387092
155.780594,0.385643
154.271759,0.385933
152.913589,0.385643
151.733215,0.385354
150.64006,0.386223
149.474823,0.385643
148.104828,0.385933
146.507919,0.383326
144.79393,0.381587
143.153549,0.380138
141.762955,0.381587
140.701279,0.381587
139.921127,0.380718
139.278732,0.380718
138.606216,0.37782
137.791138,0.3784
136.823135,0.375503
135.786682,0.376951
134.807678,0.375503
133.983139,0.372895
133.331009,0.372026
132.780182,0.372315
132.206589,0.368839
131.500214,0.369128
130.624695,0.3671
129.637436,0.36681
128.657867,0.365651
127.798416,0.365941
127.095001,0.361305
126.475624,0.362464
125.786392,0.359857
124.866882,0.360436
123.638519,0.35609
122.15303,0.353772
120.569756,0.353482
119.071976,0.349136
117.773499,0.347977
116.668076,0.347108
115.650101,0.343921
114.591286,0.343921
113.421051,0.338126
112.161774,0.339575
110.898727,0.337837
109.706581,0.333491
108.593094,0.33407
107.50016,0.327985
106.358406,0.325957
105.151848,0.324219
103.944252,0.32306
102.847145,0.320452
101.944771,0.316396
101.227821,0.316106
100.585396,0.313499
99.861183,0.31176
98.940849,0.309732
97.812004,0.307704
96.5597,0.305096
95.305511,0.303068
94.136253,0.302199
93.065613,0.298432
92.045334,0.294955
91.007591,0.292058
89.903831,0.290899
88.718788,0.286843
87.454803,0.282786
86.111069,0.281338
84.684807,0.27902
83.19278,0.276992
81.690605,0.273225
80.264442,0.272645
78.991959,0.271197
77.893982,0.265692
76.907188,0.263374
75.905159,0.259897
74.761063,0.258448
73.416252,0.253523
71.911232,0.251784
70.361214,0.251205
68.893738,0.247438
67.582588,0.245989
66.419044,0.243382
65.330605,0.238746
64.232468,0.238746
63.079609,0.23469
61.883617,0.229185
60.687538,0.228026
59.519775,0.22339
58.364719,0.221072
57.167999,0.217885
55.869392,0.215567
54.443104,0.211221
52.914158,0.208903
51.345432,0.203398
49.804008,0.203688
48.32584,0.198472
46.901836,0.198183
45.490639,0.193257
44.044888,0.191519
42.535007,0.187752
40.963078,0.184855
39.363476,0.180509
37.787083,0.17935
36.275978,0.174134
34.844841,0.173845
33.475105,0.16776
32.122978,0.168919
30.736591,0.163414
29.276457,0.157909
27.731873,0.158199
26.126648,0.152114
24.512629,0.150955
22.950859,0.14574
21.491621,0.14603
20.155394,0.141394
18.920197,0.136758
17.727463,0.13473
16.506851,0.133861
15.206973,0.128356
13.815124,0.127486
12.354833,0.122561
10.862221,0.119084
9.361822,0.116476
7.85663,0.11242
6.33789,0.108364
4.807918,0.106915
3.296005,0.102859
1.860707,0.1017
0.570325,0.097933
-0.525289,0.098223
-1.411406,0.093877
-2.107491,0.091849
-2.650548,0.091269
-3.073647,0.093008
-3.400267,0.090979
-3.650144,0.089531
-3.85007,0.089241
-4.036129,0.089241
-4.241566,0.09069
-4.47507,0.088082
-4.710362,0.08982
-4.905939,0.086344
-5.038875,0.086923
-5.132888,0.086923
-5.25682,0.085764
-5.485064,0.083446
-5.84485,0.083156
-6.288708,0.083736
-6.716889,0.081128
-7.041614,0.081708
-7.249593,0.079969
-7.413563,0.077072
-7.640488,0.075913
-7.994507,0.074754
-8.452556,0.076203
-8.924077,0.077362
-9.321637,0.073595
-9.635694,0.073016
-9.957627,0.072726
-10.430313,0.070408
-11.160791,0.071277
-12.152596,0.070118
-13.305477,0.067221
-14.482105,0.064323
-15.591246,0.063744
-16.633665,0.059977
-17.689152,0.058529
-18.852568,0.058818
-20.16226,0.056501
-21.569016,0.052444
-22.967562,0.055631
-24.262758,0.049837
-25.428471,0.048678
-26.520359,0.045201
-27.638508,0.042883
-28.866829,0.039406
-30.226246,0.035639
-31.670174,0.036798
-33.115513,0.032742
-34.489254,0.032452
-35.764542,0.028686
-36.966988,0.025788
-38.156738,0.02434
-39.403721,0.018835
-40.76033,0.017965
-42.24894,0.017965
-43.861816,0.015937
-45.571476,0.013329
-47.342831,0.006086
-49.139751,0.007245
-50.927074,0.00087
-52.672482,0.00087
-54.357063,-0.0029
-55.98436,-0.0029
-57.580933,-0.00811
-59.189327,-0.00956
-60.85199,-0.01535
-62.588589,-0.01651
-64.381065,-0.01854
-66.179771,-0.02202
-67.925873,-0.02492
-69.577187,-0.02781
-71.123489,-0.03187
-72.581642,-0.03593
-73.976692,-0.03969
-75.324081,-0.04085
-76.625694,-0.04404
-77.87793,-0.04723
-79.088768,-0.05012
-80.289902,-0.05186
-81.530739,-0.05418
-82.859985,-0.05766
-84.302856,-0.06055
-85.848572,-0.06577
-87.458,-0.0649
-89.078644,-0.07069
-90.663483,-0.07069
-92.188896,-0.0762
-93.663353,-0.07881
-95.125618,-0.08286
-96.62764,-0.08547
-98.210136,-0.08692
-99.878273,-0.09011
-101.590668,-0.09243
-103.272156,-0.09822
-104.849083,-0.10141
-106.289589,-0.10401
-107.623405,-0.10807
-108.924881,-0.11329
-110.26722,-0.11271
-111.675507,-0.11763
-113.108658,-0.11676
-114.484467,-0.12285
-115.734856,-0.12198
-116.85437,-0.12777
-117.904282,-0.12661
-118.971123,-0.13241
-120.10704,-0.13849
-121.295288,-0.13907
-122.467308,-0.14545
-123.558289,-0.14371
-124.561424,-0.14632
-125.54541,-0.14979
-126.619041,-0.15414
-127.864197,-0.15559
-129.281296,-0.1608
-130.784012,-0.16109
-132.250961,-0.1637
-133.594864,-0.17065
-134.80307,-0.175
-135.929886,-0.17413
-137.052383,-0.18137
-138.215607,-0.1779
-139.404724,-0.18369
-140.563919,-0.18282
-141.644287,-0.18427
-142.642181,-0.19181
-143.602142,-0.19181
-144.584106,-0.19615
-145.621231,-0.19644
-146.698593,-0.2005
-147.763504,-0.20455
-148.756592,-0.20658
-149.643707,-0.20571
-150.431717,-0.21209
-151.159744,-0.21325
-151.873306,-0.2144
-152.601593,-0.21672
-153.352722,-0.21846
-154.122574,-0.22049
-154.904236,-0.22368
-155.691895,-0.22686
-156.47847,-0.22889
-157.254089,-0.2315
-158.009659,-0.23469
-158.744431,-0.23353
-159.471634,-0.23758
-160.214966,-0.24077
-160.993805,-0.24106
-161.807129,-0.24164
-162.629196,-0.2457
-163.426514,-0.24946
-164.178802,-0.25178
-164.888,-0.25062
-165.56955,-0.2541
-166.231216,-0.25555
-166.85759,-0.25671
-167.41597,-0.25902
-167.882843,-0.26221
-168.272079,-0.26192
-168.63678,-0.2654
-169.036255,-0.26888
-169.484055,-0.26714
-169.921234,-0.27177
-170.239761,-0.27206
-170.347092,-0.27351
-170.233627,-0.27612
-169.994583,-0.27525
-169.787079,-0.27931
-169.74765,-0.28133
-169.917328,-0.28104
-170.223343,-0.28394
-170.529846,-0.28626
-170.720795,-0.28626
-170.762726,-0.28597
-170.712769,-0.28945
-170.672623,-0.29148
-170.723175,-0.29177
-170.879196,-0.29148
-171.091949,-0.29437
-171.289673,-0.29814
-171.42218,-0.29698
-171.481873,-0.29814
-171.485931,-0.29785
-171.443176,-0.30017
-171.338928,-0.30278
-171.147888,-0.30393
-170.864655,-0.30393
-170.526642,-0.30278
-170.210678,-0.30133
-170.002289,-0.3022
-169.950165,-0.3077
-170.035828,-0.30886
-170.178955,-0.3077
-170.277054,-0.30799
-170.256729,-0.30683
-170.108673,-0.3077
-169.890152,-0.31263
-169.692688,-0.31379
-169.592361,-0.31379
-169.608047,-0.3135
-169.692596,-0.31379
-169.759552,-0.3135
-169.730789,-0.31494
-169.580017,-0.31408
-169.348694,-0.31697
-169.123352,-0.31813
-168.987961,-0.319
-168.978775,-0.31842
-169.069077,-0.31842
-169.188614,-0.31813
-169.263596,-0.31842
-169.246994,-0.31813
-169.120209,-0.32016
-168.875916,-0.32103
-168.507507,-0.32045
-168.023987,-0.32277
-167.482498,-0.32016
-167.008057,-0.32248
-166.768524,-0.32045
-166.902252,-0.32161
-167.431122,-0.32277
-168.210754,-0.32248
-168.96022,-0.32161
-169.362274,-0.32132
-169.191574,-0.32103
-168.405777,-0.32161
-167.154556,-0.32306
-165.702194,-0.32161
-164.309006,-0.32219
-163.132706,-0.32074
-162.196442,-0.32248
-161.424454,-0.32248
-160.709564,-0.32219
-159.970612,-0.32132
-159.176254,-0.32248
-158.337082,-0.32161
-157.482605,-0.3219
-156.639893,-0.32045
-155.82225,-0.31958
-155.02774,-0.32016
-154.24144,-0.32016
-153.435242,-0.32016
-152.569672,-0.31958
-151.602951,-0.319
-150.50238,-0.32016
-149.253601,-0.319
-147.864822,-0.31958
-146.366089,-0.32074
-144.805878,-0.31639
-143.244766,-0.31581
-141.744797,-0.31379
-140.355576,-0.31408
-139.096695,-0.31234
-137.947403,-0.31118
-136.85733,-0.31031
-135.775223,-0.31118
-134.682312,-0.31089
-133.606079,-0.30886
-132.604065,-0.30538
-131.722443,-0.30393
-130.956467,-0.30567
-130.242508,-0.30538
-129.490646,-0.3022
-128.639832,-0.30191
-127.701187,-0.30104
-126.757935,-0.30046
-125.920914,-0.30046
-125.264839,-0.29901
-124.783157,-0.29901
-124.390282,-0.29524
-123.968475,-0.29408
-123.428253,-0.29524
-122.748932,-0.29437
-121.97493,-0.29437
-121.175262,-0.28945
-120.395729,-0.28945
-119.636017,-0.28945
-118.863487,-0.28858
-118.048065,-0.28539
-117.187767,-0.28365
-116.308029,-0.28655
-115.437447,-0.28452
-114.578041,-0.2822
-113.691643,-0.2796
-112.71653,-0.27844
-111.608383,-0.27409
-110.37735,-0.27235
-109.094559,-0.26946
-107.861862,-0.26772
-106.759712,-0.26859
-105.802361,-0.26656
-104.928879,-0.26192
-104.035736,-0.26279
-103.034134,-0.2596
-101.900589,-0.25787
-100.691223,-0.25497
-99.511238,-0.25323
-98.456741,-0.2512
-97.563156,-0.25033
-96.787697,-0.24512
-96.036812,-0.24454
-95.221123,-0.2428
-94.304062,-0.2399
-93.311699,-0.2399
-92.301094,-0.23469
-91.31324,-0.23498
-90.342148,-0.23614
-89.340378,-0.23063
-88.254082,-0.23005
-87.063881,-0.22628
-85.801392,-0.22455
-84.52713,-0.21846
-83.286667,-0.22049
-82.07666,-0.21701
-80.844986,-0.21325
-79.527054,-0.20745
-78.091026,-0.20832
-76.561646,-0.20745
-75.006348,-0.20339
-73.495605,-0.20137
-72.064552,-0.19731
-70.701614,-0.19441
-69.36721,-0.1921
-68.028862,-0.18949
-66.685799,-0.18485
-65.366058,-0.18659
-64.10112,-0.18022
-62.896496,-0.17993
-61.722385,-0.17616
-60.531467,-0.17616
-59.288704,-0.17036
-57.995892,-0.17123
-56.693546,-0.16486
-55.436234,-0.16515
-54.25494,-0.15993
-53.131756,-0.16022
-52.004887,-0.15472
-50.798115,-0.15356
-49.464859,-0.14979
-48.015636,-0.14777
-46.512615,-0.14574
-45.038528,-0.14226
-43.65123,-0.13965
-42.350945,-0.1382
-41.072861,-0.13589
-39.731483,-0.1298
-38.295353,-0.12893
-36.810257,-0.12372
-35.360039,-0.12372
-33.999634,-0.11937
-32.713009,-0.11763
-31.43154,-0.11502
-30.103674,-0.11184
-28.751205,-0.10952
-27.453039,-0.10691
-26.264566,-0.10199
-25.149523,-0.10054
-24.003765,-0.09938
-22.768398,-0.09735
-21.549438,-0.09561
-20.624239,-0.09214
-20.276495,-0.08808
-20.533689,-0.08837
-20.983412,-0.08605
-20.838226,-0.0817
-19.275772,-0.08055
-15.887296,-0.07765
-10.978688,-0.07185
-5.520863,-0.0733
-0.744628,-0.06954
2.404472,-0.06664
3.658498,-0.06548
3.46043,-0.06519
2.649528,-0.06548
2.008033,-0.06345
1.929526,-0.06084
2.36158,-0.06055
2.99058,-0.06026
3.506871,-0.06084
3.781594,-0.06026
3.883768,-0.06026
3.980216,-0.06055
4.213972,-0.05939
4.63658,-0.05737
5.210443,-0.05679
5.85,-0.05679
6.456635,-0.05563
6.931882,-0.05708
7.194713,-0.05505
7.209963,-0.05418
7.016354,-0.05447
6.727752,-0.05563
6.487318,-0.05476
6.402674,-0.05302
6.491762,-0.05302
6.696903,-0.05389
6.947978,-0.05041
7.201001,-0.04925
7.440948,-0.05012
7.66076,-0.04896
7.844844,-0.04983
7.980877,-0.04925
8.098152,-0.04925
8.291344,-0.05012
8.699934,-0.04983
9.445891,-0.04433
10.56783,-0.04404
11.988912,-0.0394
13.540637,-0.03737
15.039104,-0.03419
16.372707,-0.031
17.547468,-0.02984
18.664631,-0.02318
19.847504,-0.0226
21.16762,-0.01767
22.611521,-0.01506
24.100344,-0.01275
25.550482,-0.0055
26.930185,-0.00434
28.273905,-0.0029
29.646402,0.00087
31.085163,0.004348
32.564754,0.008404
34.007042,0.011881
35.329319,0.011301
36.498936,0.017965
37.563053,0.021442
38.636829,0.021442
39.85268,0.02347
41.294617,0.031293
42.953133,0.034191
44.728363,0.038537
46.480217,0.039406
48.098793,0.047229
49.557598,0.047229
50.922512,0.050416
52.314522,0.05708
53.845688,0.059398
55.559502,0.063165
57.40675,0.064034
59.26881,0.066931
61.01609,0.070698
62.569267,0.072436
63.92799,0.077072
65.159767,0.077651
66.359047,0.084315
67.60006,0.085185
68.9095,0.090979
70.271179,0.091849
71.651405,0.096195
73.022552,0.100541
74.37294,0.104018
75.70166,0.105756
77.008232,0.109812
78.284027,0.111841
79.515228,0.114448
80.69529,0.117056
81.83876,0.12314
82.983398,0.126617
84.175491,0.126038
85.449074,0.130674
86.81144,0.131253
88.242027,0.137048
89.703102,0.138786
91.156258,0.143132
92.577682,0.14545
93.964775,0.149796
95.330353,0.153273
96.687706,0.155881
98.037315,0.158778
99.366058,0.161096
100.65667,0.163414
101.902168,0.166311
103.117271,0.172106
104.333084,0.173265
105.573372,0.177321
106.826164,0.17906
108.035614,0.183116
109.126106,0.182537
110.047844,0.189201
110.817299,0.189201
111.524391,0.195285
112.298622,0.194996
113.247391,0.20079
114.397652,0.202239
115.678123,0.203977
116.956757,0.206295
118.110397,0.210352
119.086578,0.211511
119.923569,0.217885
120.723152,0.217885
121.594513,0.220782
122.600418,0.225128
123.736855,0.227446
124.945686,0.231213
126.147369,0.2344
127.273834,0.237587
128.287979,0.239326
129.186356,0.241064
129.994537,0.24541
130.758057,0.2457
131.530563,0.250046
132.358444,0.250336
133.267181,0.254392
134.255493,0.255261
135.293854,0.262215
136.330933,0.262794
137.306595,0.266851
138.170288,0.266271
138.894211,0.270328
139.481003,0.272935
139.967941,0.274963
140.420486,0.277571
140.914261,0.281917
141.506897,0.283076
142.214127,0.284235
143.005157,0.285973
143.818054,0.288002
144.588882,0.291768
145.28212,0.294376
145.904358,0.297853
146.492889,0.299591
147.089905,0.30104
147.71933,0.30133
148.38208,0.304227
149.070435,0.308573
149.783401,0.307994
150.527176,0.31176
151.302612,0.313209
152.090271,0.316106
152.844742,0.317265
153.511444,0.319583
154.054443,0.320163
154.480103,0.323929
154.837112,0.323639
155.187973,0.327406
155.569962,0.330593
155.973587,0.327696
156.354904,0.334939
156.670166,0.33407
156.90921,0.33407
157.10762,0.339285
157.328094,0.339865
157.621979,0.339285
157.99823,0.342472
158.420212,0.347108
158.830795,0.345949
159.188477,0.347398
159.490814,0.348557
159.774384,0.350295
160.091553,0.351744
160.476425,0.351165
160.920685,0.354641
161.373352,0.356959
161.763885,0.358698
162.037704,0.356959
162.186539,0.358698
162.254089,0.360726
162.313248,0.361885
162.432999,0.363913
162.645874,0.364493
162.934067,0.363913
163.240204,0.363044
163.494461,0.368259
163.644882,0.36681
163.673965,0.370867
163.598206,0.371446
163.457458,0.372026
163.300644,0.372315
163.172363,0.372895
163.105026,0.373764
163.11496,0.375503
163.196762,0.375503
163.319412,0.375503
163.430542,0.374633
163.47612,0.376951
163.426849,0.379849
163.295502,0.37869
163.131607,0.379269
162.996811,0.379269
162.932785,0.380428
162.940674,0.381297
162.985596,0.380428
163.024628,0.379269
163.036713,0.381877
163.033752,0.381587
163.040817,0.380718
163.06517,0.380718
163.075043,0.380138
163.01474,0.383326
162.850388,0.383615
162.614288,0.384484
162.413666,0.384484
162.388794,0.383615
162.641754,0.383036
163.180237,0.383036
163.912155,0.384484
164.69696,0.383326
165.417099,0.383615
166.022308,0.383326
166.522552,0.383036
166.943375,0.384195
167.280045,0.384774
167.486099,0.382456
167.503998,0.383326
167.311844,0.384774
166.942886,0.383615
166.460571,0.383905
165.907425,0.383326
165.26796,0.383615
164.478058,0.383036
163.48056,0.384195
162.290131,0.382167
161.014496,0.383036
159.807983,0.383326
158.782532,0.382746
157.934006,0.382167
157.135452,0.383036
156.205688,0.383326
155.011108,0.383905
153.536087,0.384484
151.885483,0.382746
150.223541,0.383326
148.689941,0.384774
147.341797,0.383615
146.150406,0.381877
145.0448,0.379849
143.963181,0.381008
142.879379,0.381587
141.794815,0.381297
140.716934,0.381587
139.647049,0.381587
138.585464,0.382167
137.544083,0.37811
136.54805,0.376951
135.62027,0.376662
134.760971,0.377241
133.939209,0.376082
133.111877,0.376951
132.254684,0.373185
131.380417,0.370867
130.529892,0.371157
129.739532,0.369418
129.005905,0.367969
128.275864,0.367969
127.472427,0.3671
126.542046,0.365362
125.495781,0.365362
124.412086,0.363623
123.396416,0.361595
122.519783,0.360436
121.77359,0.357829
121.072899,0.357249
120.303764,0.353193
119.386612,0.354062
118.319031,0.351165
117.170273,0.349136
116.035667,0.347688
114.978951,0.346239
114.000359,0.343052
113.051697,0.342183
112.08091,0.340444
111.074165,0.337837
110.066177,0.337547
109.111633,0.337257
108.238197,0.333201
107.414909,0.333491
106.5625,0.332042
105.603897,0.327696
104.519623,0.327696
103.371567,0.32335
102.274345,0.321321
101.332016,0.319004
100.577637,0.314947
99.950378,0.314658
99.325958,0.310311
98.578918,0.310022
97.640747,0.305386
96.52124,0.304227
95.285492,0.304806
94.007278,0.301619
92.730804,0.299591
91.463844,0.295535
90.195839,0.295825
88.921036,0.28945
87.649979,0.288871
86.40126,0.285973
85.182297,0.283655
83.975189,0.282497
82.742363,0.276412
81.450531,0.277571
80.091927,0.275833
78.691002,0.274094
77.2967,0.270328
75.963104,0.264823
74.726898,0.264243
73.58934,0.261056
72.509781,0.259897
71.417435,0.258159
70.235054,0.252943
68.912926,0.251495
67.458618,0.2457
65.947525,0.246279
64.49987,0.240195
63.226807,0.240484
62.172359,0.236138
61.283913,0.232662
60.426697,0.228315
59.441811,0.230054
58.217754,0.22281
56.737709,0.221072
55.078003,0.214118
53.361145,0.214987
51.69521,0.208613
50.132481,0.207165
48.66703,0.204557
47.261765,0.20108
45.878761,0.199342
44.493908,0.196444
43.092625,0.18978
41.657967,0.191519
40.166603,0.184855
38.604259,0.184565
36.989899,0.177901
35.378723,0.176163
33.829674,0.173555
32.360424,0.171237
30.924902,0.169788
29.440029,0.163124
27.846933,0.162255
26.165466,0.15704
24.498106,0.154722
22.973104,0.153853
21.661133,0.150666
20.522554,0.146899
19.426573,0.144871
18.23584,0.139076
16.900272,0.136179
15.492953,0.13502
14.155752,0.128356
12.986266,0.128066
11.9469,0.12343
10.861755,0.122561
9.512879,0.116476
7.782619,0.113289
5.752302,0.111261
3.688607,0.109812
1.91916,0.107205
0.669758,0.103148
-0.042921,0.097064
-0.405248,0.097354
-0.691351,0.098223
-1.112571,0.095905
-1.718467,0.095325
-2.400875,0.094456
-2.988274,0.094456
-3.363903,0.092138
-3.528596,0.092138
-3.583659,0.093587
-3.654476,0.091849
-3.809993,0.092138
-4.029237,0.091849
-4.231391,0.091849
-4.346932,0.089241
-4.377236,0.089241
-4.405131,0.088951
-4.548995,0.086633
-4.896183,0.086633
-5.455177,0.087503
-6.14766,0.085185
-6.840875,0.082577
-7.402965,0.081708
-7.756586,0.081708
-7.90282,0.07881
-7.907685,0.077941
-7.872218,0.078231
-7.905529,0.077651
-8.104569,0.076492
-8.537455,0.076492
-9.226342,0.075623
-10.13628,0.075044
-11.179562,0.075623
-12.245514,0.069249
-13.245255,0.069249
-14.148964,0.070698
-14.998029,0.065193
-15.878538,0.066062
-16.871323,0.064323
-18.008221,0.058529
-19.256701,0.059977
-20.542006,0.058239
-21.789146,0.054472
-22.960163,0.053893
-24.06856,0.051575
-25.166758,0.048678
-26.317776,0.049837
-27.567335,0.042593
-28.92977,0.042303
-30.389093,0.037088
-31.907734,0.03477
-33.436779,0.033901
-34.932285,0.031004
-36.373852,0.029845
-37.776123,0.026368
-39.186893,0.02434
-40.666698,0.021152
-42.256882,0.018545
-43.955765,0.016227
-45.715027,0.01275
-47.465382,0.010722
-49.157009,0.008404
-50.787926,0.002609
-52.399925,0.002319
-54.042892,-0.00232
-55.73122,-0.00203
-57.425583,-0.00811
-59.056183,-0.00869
-60.571781,-0.01362
-61.982857,-0.01506
-63.367863,-0.01912
-64.830421,-0.0226
-66.428101,-0.02434
-68.123726,-0.03013
-69.795212,-0.03332
-71.302956,-0.03419
-72.57328,-0.03795
-73.644516,-0.04085
-74.650482,-0.0423
-75.746521,-0.04462
-77.021362,-0.04752
-78.454391,-0.05215
-79.943985,-0.05273
-81.385033,-0.05708
-82.741692,-0.05968
-84.066986,-0.06461
-85.456406,-0.06635
-86.971794,-0.07069
-88.590187,-0.07098
-90.212952,-0.07649
-91.733345,-0.07823
-93.115631,-0.08113
-94.427071,-0.08489
-95.796303,-0.08576
-97.321472,-0.08982
-98.994385,-0.0959
-100.692184,-0.09764
-102.24411,-0.10025
-103.536148,-0.10488
-104.5821,-0.10662
-105.514771,-0.11097
-106.501762,-0.11271
-107.641914,-0.11734
-108.908226,-0.11821
-110.173889,-0.12169
-111.303162,-0.12082
-112.24276,-0.12632
-113.054977,-0.12603
-113.873177,-0.1327
-114.811989,-0.13531
-115.896805,-0.13849
-117.058067,-0.14226
-118.190536,-0.14342
-119.231964,-0.15008
-120.20562,-0.14863
-121.201775,-0.1553
-122.312851,-0.15617
-123.566887,-0.15964
-124.901367,-0.16283
-126.198784,-0.16631
-127.356758,-0.16776
-128.347672,-0.1721
-129.229965,-0.17529
-130.106995,-0.17645
-131.064774,-0.17848
-132.125687,-0.18195
-133.2444,-0.18282
-134.343414,-0.18601
-135.358994,-0.18862
-136.271118,-0.19036
-137.102585,-0.19702
-137.890686,-0.19383
-138.657227,-0.20166
-139.397812,-0.20339
-140.095718,-0.20397
-140.743423,-0.20658
-141.356827,-0.21151
-141.973724,-0.21325
-142.636627,-0.21527
-143.373489,-0.21904
-144.185715,-0.21875
-145.048233,-0.2202
-145.920624,-0.22252
-146.760635,-0.22484
-147.533997,-0.22831
-148.220657,-0.23208
-148.82019,-0.23643
-149.357498,-0.23324
-149.881851,-0.23614
-150.455948,-0.24077
-151.136322,-0.24106
-151.948273,-0.24541
-152.866852,-0.24454
-153.819229,-0.24772
-154.710495,-0.25062
-155.461075,-0.24975
-156.037949,-0.25352
-156.464279,-0.25642
-156.804779,-0.25729
-157.137589,-0.26047
-157.524765,-0.26221
-157.994934,-0.26192
-158.540176,-0.26395
-159.122574,-0.26627
-159.686401,-0.26743
-160.172318,-0.27061
-160.536224,-0.27322
-160.770935,-0.27235
-160.919128,-0.2738
-161.063187,-0.27641
-161.290665,-0.2767
-161.654144,-0.27989
-162.145706,-0.28018
-162.701401,-0.27989
-163.235382,-0.28423
-163.68396,-0.28539
-164.0354,-0.28626
-164.325989,-0.28539
-164.607407,-0.28771
-164.909637,-0.29205
-165.223862,-0.29177
-165.517334,-0.29119
-165.767822,-0.2935
-165.989578,-0.29582
-166.231262,-0.29727
-166.547913,-0.29814
-166.959702,-0.29727
-167.426178,-0.30046
-167.855164,-0.30046
-168.145569,-0.30393
-168.239777,-0.3022
-168.155701,-0.30278
-167.978195,-0.30191
-167.81514,-0.30538
-167.743988,-0.30828
-167.774536,-0.30799
-167.851685,-0.30886
-167.894119,-0.30712
-167.845093,-0.30654
-167.705704,-0.30857
-167.531876,-0.30712
-167.397491,-0.30596
-167.345795,-0.3077
-167.360306,-0.30915
-167.37735,-0.31089
-167.336853,-0.31147
-167.236649,-0.31263
-167.149872,-0.31234
-167.185791,-0.31436
-167.412506,-0.31465
-167.790833,-0.31321
-168.16861,-0.31379
-168.349228,-0.31436
-168.198853,-0.31379
-167.731094,-0.3135
-167.116592,-0.31292
-166.604141,-0.3135
-166.397598,-0.31379
-166.55835,-0.31408
-166.988525,-0.31321
-167.501434,-0.31205
-167.931107,-0.31321
-168.216644,-0.31234
-168.414383,-0.31436
-168.63768,-0.31379
-168.968018,-0.31552
-169.394012,-0.3161
-169.81189,-0.31668
-170.075912,-0.31784
-170.060867,-0.31813
-169.69989,-0.31813
-168.985519,-0.31668
-167.949844,-0.31929
-166.649887,-0.319
-165.17099,-0.31929
-163.634964,-0.31639
-162.192459,-0.319
-160.983688,-0.31871
-160.079208,-0.31755
-159.439224,-0.3161
-158.918198,-0.31523
-158.32428,-0.31639
-157.505585,-0.31465
-156.416794,-0.31436
-155.130539,-0.31408
-153.786865,-0.31263
-152.512909,-0.31408
-151.358475,-0.31408
-150.283798,-0.31408
-149.198196,-0.31408
-148.023483,-0.31263
-146.744553,-0.31465
-145.417145,-0.31379
-144.132416,-0.31465
-142.960144,-0.31379
-141.906097,-0.31581
-140.910843,-0.3135
-139.886017,-0.30944
-138.77005,-0.30799
-137.56955,-0.30857
-136.359421,-0.30886
-135.243408,-0.30799
-134.297577,-0.30857
-133.531097,-0.3048
-132.884628,-0.30306
-132.267014,-0.30306
-131.60582,-0.30278
-130.882828,-0.30335
-130.133469,-0.2993
-129.41188,-0.30046
-128.744385,-0.29727
-128.103668,-0.29901
-127.421211,-0.29698
-126.629021,-0.29408
-125.70298,-0.29263
-124.679436,-0.29148
-123.631096,-0.29032
-122.622795,-0.29003
-121.675491,-0.29032
-120.759804,-0.28742
-119.823814,-0.28365
-118.833107,-0.28278
-117.795578,-0.28104
-116.755539,-0.27873
-115.760567,-0.27583
-114.827278,-0.27351
-113.929153,-0.27206
-113.014511,-0.27003
-112.037987,-0.26859
-110.987,-0.26656
-109.889931,-0.26714
-108.800011,-0.26395
-107.766235,-0.26192
-106.807358,-0.26163
-105.903877,-0.25671
-105.012512,-0.25613
-104.091888,-0.25613
-103.127014,-0.25033
-102.138756,-0.25265
-101.171082,-0.25149
-100.263031,-0.24686
-99.423988,-0.24686
-98.626251,-0.24135
-97.816185,-0.23903
-96.941467,-0.24077
-95.976189,-0.2344
-94.926102,-0.23469
-93.814064,-0.23527
-92.652466,-0.22831
-91.425194,-0.22831
-90.094559,-0.22397
-88.633316,-0.22136
-87.059288,-0.21788
-85.444229,-0.21962
-83.886467,-0.21238
-82.463211,-0.21325
-81.190147,-0.20861
-80.013428,-0.20832
-78.840218,-0.20282
-77.591827,-0.20282
-76.246559,-0.20079
-74.844223,-0.1976
-73.4534,-0.19354
-72.126122,-0.18978
-70.868484,-0.18572
-69.642609,-0.18485
-68.397308,-0.18398
-67.106339,-0.18166
-65.787521,-0.17674
-64.491821,-0.17471
-63.265789,-0.17181
-62.115067,-0.17007
-60.992329,-0.16573
-59.817207,-0.16428
-58.521049,-0.1608
-57.085876,-0.15791
-55.555321,-0.15617
-54.013088,-0.15269
-52.54047,-0.14921
-51.175114,-0.1469
-49.892437,-0.14458
-48.62212,-0.14255
-47.288937,-0.13994
-45.854156,-0.13676
-44.330875,-0.13386
-42.764771,-0.12806
-41.196148,-0.12748
-39.626564,-0.12256
-38.032749,-0.12314
-36.41658,-0.11821
-34.830521,-0.1185
-33.352001,-0.11126
-32.026592,-0.11155
-30.831228,-0.10575
-29.684675,-0.10633
-28.503286,-0.10112
-27.260969,-0.10141
-26.000624,-0.09735
-24.7852,-0.09619
-23.631517,-0.08924
-22.498316,-0.09098
-21.351625,-0.08866
-20.250856,-0.08547
-19.37504,-0.08518
-18.924723,-0.0817
-18.933523,-0.08026
-19.119701,-0.07591
-18.907196,-0.07012
-17.656883,-0.07127
-15.005855,-0.0678
-11.119839,-0.06635
-6.692938,-0.0649
-2.661825,-0.06084
0.217787,-0.05766
1.694721,-0.05766
2.070298,-0.05476
1.965362,-0.05592
1.963554,-0.0536
2.338763,-0.05476
3.00119,-0.05476
3.649672,-0.05505
4.004058,-0.05505
3.965478,-0.05505
3.634072,-0.05447
3.216182,-0.05186
2.902791,-0.05157
2.799779,-0.04983
2.926805,-0.0507
3.252281,-0.05041
3.721064,-0.04867
4.259296,-0.04838
4.77493,-0.04925
5.177195,-0.04896
5.415625,-0.04549
5.507419,-0.04346
5.525641,-0.04549
5.551146,-0.04404
5.61846,-0.04317
5.710108,-0.04462
5.791077,-0.04288
5.845415,-0.04433
5.895469,-0.0423
5.995214,-0.04346
6.203211,-0.04288
6.552429,-0.04375
7.039254,-0.04375
7.639522,-0.04288
8.335274,-0.04056
9.13124,-0.03853
10.04906,-0.03361
11.108935,-0.03216
12.307699,-0.02868
13.605604,-0.02405
14.939743,-0.02405
16.254023,-0.01796
17.526209,-0.01506
18.776632,-0.01159
20.049637,-0.0084
21.381651,-0.00608
22.775238,-0.0029
24.197353,0.00058
25.602257,0.003478
26.960136,0.007535
28.275141,0.008983
29.580961,0.011881
30.917885,0.016517
32.305611,0.018545
33.732475,0.021152
35.166843,0.02405
36.584373,0.025788
37.992062,0.032162
39.429047,0.033321
40.945377,0.039696
42.563602,0.042593
44.251785,0.047808
45.932041,0.053893
47.519844,0.053893
48.971306,0.05737
50.308441,0.059688
51.609047,0.065482
52.965252,0.065193
54.432301,0.069828
56.000847,0.072436
57.607601,0.075623
59.176575,0.078231
60.661804,0.083446
62.066353,0.083736
63.427055,0.087503
64.778877,0.092138
66.125168,0.096484
67.435341,0.100831
68.67276,0.100541
69.832985,0.105466
70.964149,0.108653
72.1492,0.111841
73.459564,0.115607
74.908966,0.115897
76.436935,0.121981
77.935791,0.125458
79.307281,0.126617
80.518753,0.131253
81.625633,0.131833
82.746773,0.136758
84.002045,0.138207
85.448639,0.143712
87.055656,0.146899
88.726013,0.149507
90.349159,0.153273
91.854111,0.156171
93.235359,0.159068
94.536591,0.160227
95.807991,0.164573
97.067329,0.166022
98.293396,0.172396
99.452484,0.172106
100.534164,0.177321
101.568817,0.177032
102.611023,0.182247
103.702324,0.183116
104.837601,0.188911
105.962166,0.191229
107.00592,0.194416
107.931664,0.197893
108.768074,0.200501
109.599838,0.202818
110.52063,0.207744
111.576683,0.206875
112.739792,0.212959
113.925453,0.21267
115.043983,0.219044
116.056145,0.219913
116.997658,0.223969
117.954163,0.227156
119.003021,0.228895
120.16317,0.231503
121.384933,0.23469
122.583397,0.238456
123.692039,0.240484
124.702271,0.243672
125.666702,0.244831
126.661491,0.24512
127.729118,0.250625
128.843018,0.253233
129.917923,0.254392
130.858307,0.25671
131.612869,0.261346
132.203384,0.265402
132.714874,0.26714
133.250885,0.26772
133.884735,0.273515
134.630737,0.275543
135.448639,0.277571
136.274902,0.280758
137.058899,0.280758
137.781235,0.282786
138.448471,0.286263
139.078964,0.288002
139.690735,0.28945
140.299713,0.292058
140.924942,0.296114
141.591888,0.296114
142.327393,0.30046
143.143036,0.303068
144.015549,0.302778
144.886093,0.308863
145.681824,0.307704
146.350662,0.309732
146.889969,0.314947
147.349808,0.312919
147.810669,0.318714
148.344177,0.319583
148.977982,0.321032
149.685455,0.323929
150.400116,0.324798
151.047729,0.32335
151.575455,0.328565
151.968521,0.330593
152.251694,0.334939
152.47789,0.33378
152.70755,0.33378
152.987411,0.336388
153.340271,0.340734
153.765182,0.339575
154.247894,0.341313
154.769196,0.346529
155.30838,0.346239
155.843491,0.347688
156.347519,0.349426
156.792282,0.350875
157.158951,0.352034
157.450516,0.351165
157.698486,0.352613
157.954041,0.356959
158.261795,0.357539
158.635315,0.358408
159.048767,0.357829
159.450226,0.360436
159.790375,0.361885
160.050583,0.363913
160.250275,0.364203
160.430725,0.366231
160.625351,0.36681
160.837036,0.367969
161.03775,0.368549
161.190689,0.370577
161.275299,0.370287
161.300781,0.373185
161.303284,0.373185
161.327942,0.376951
161.40712,0.376662
161.545639,0.374633
161.719208,0.374054
161.886627,0.37782
162.009369,0.37811
162.068573,0.379269
162.076401,0.379559
162.074585,0.37811
162.117874,0.37869
162.245712,0.381587
162.45314,0.381297
162.682663,0.380718
162.845612,0.380138
162.866837,0.380718
162.732452,0.383036
162.507202,0.383615
162.307343,0.382746
162.238785,0.383905
162.335419,0.383326
162.534286,0.382456
162.70668,0.387382
162.727982,0.387382
162.546753,0.386513
162.212723,0.385933
161.844055,0.387382
161.557755,0.386513
161.402023,0.386223
161.33046,0.386802
161.235718,0.386223
161.017242,0.385933
160.641251,0.387092
160.157471,0.386223
159.661911,0.387092
159.226959,0.387382
158.843658,0.387092
158.414505,0.386802
157.808228,0.385354
156.948471,0.385643
155.876663,0.385933
154.749817,0.386223
153.769379,0.386223
153.081665,0.385643
152.706009,0.387092
152.531799,0.385933
152.385315,0.386802
152.125366,0.385933
151.711578,0.384774
151.206894,0.387092
150.72139,0.387672
150.339432,0.385354
150.07399,0.386802
149.871475,0.386223
149.654633,0.386802
149.364777,0.386223
148.975769,0.387672
148.476654,0.386223
147.84494,0.383905
147.041824,0.385643
146.034531,0.386223
144.828506,0.385643
143.483368,0.384774
142.097214,0.384774
140.768433,0.384195
139.559113,0.383326
138.482803,0.381587
137.521011,0.381877
136.651947,0.382456
135.867172,0.380138
135.165665,0.37811
134.532639,0.376372
133.925797,0.375213
133.282654,0.376082
132.54808,0.374923
131.706314,0.373185
130.793243,0.373764
129.876556,0.371157
129.015152,0.370287
128.220184,0.369998
127.446587,0.36681
126.622551,0.366231
125.697563,0.365941
124.677673,0.362464
123.625755,0.361885
122.623032,0.360146
121.717545,0.358988
120.891197,0.35667
120.065262,0.354352
119.14547,0.353772
118.076363,0.354641
116.872879,0.348557
115.607758,0.347398
114.367027,0.34566
113.202248,0.343921
112.111229,0.344211
111.056686,0.338416
110.005531,0.339285
108.958916,0.338416
107.952866,0.33378
107.0289,0.331752
106.199043,0.334649
105.431831,0.325378
104.667366,0.327696
103.850212,0.324509
102.958389,0.32277
102.010323,0.321901
101.047363,0.318424
100.106201,0.315816
99.196648,0.317265
98.296692,0.310311
97.367332,0.310601
96.373314,0.304806
95.295418,0.302778
94.136284,0.303647
92.918877,0.299591
91.678032,0.299012
90.447075,0.293796
89.245308,0.293217
88.06823,0.290609
86.886848,0.290319
85.661194,0.287422
84.362602,0.284235
82.991844,0.280179
81.580566,0.279309
80.174438,0.275833
78.811653,0.272356
77.508118,0.270328
76.25795,0.265112
75.047386,0.262215
73.868019,0.263084
72.717247,0.259317
71.585701,0.25613
70.44487,0.252653
69.249336,0.249466
67.959976,0.248597
66.573631,0.245989
65.137962,0.241643
63.73608,0.239326
62.445,0.237297
61.292511,0.2344
60.235714,0.228026
59.17807,0.226577
58.018055,0.22281
56.702057,0.220203
55.247776,0.216726
53.727093,0.214698
52.218361,0.209482
50.759697,0.209193
49.331913,0.203688
47.880257,0.204267
46.355324,0.199052
44.748108,0.194706
43.094421,0.192967
41.445576,0.191229
39.831345,0.185724
38.24543,0.185434
36.660416,0.17848
35.057358,0.176163
33.451477,0.174424
31.893232,0.169788
30.436041,0.16834
29.097176,0.163414
27.841255,0.159647
26.5984,0.156171
25.306377,0.154142
23.947504,0.152404
22.556187,0.148927
21.191477,0.146609
19.894577,0.143132
18.662123,0.139655
17.450006,0.137627
16.205082,0.132412
14.902175,0.130094
13.556755,0.127197
12.203216,0.122851
10.854552,0.12314
9.478783,0.117056
8.013984,0.115897
6.415821,0.111841
4.707489,0.109812
2.996528,0.106336
1.4469,0.104597
0.211054,0.099382
-0.640036,0.097643
-1.147986,0.097643
-1.443431,0.098223
-1.681264,0.096484
-1.972408,0.096484
-2.349958,0.094456
-2.779631,0.092428
-3.200436,0.092428
-3.568288,0.091849
-3.878595,0.094167
-4.153412,0.093008
-4.407241,0.091849
-4.625319,0.092138
-4.769818,0.090979
-4.810584,0.09069
-4.760598,0.091849
-4.69119,0.088662
-4.711013,0.087213
-4.918024,0.086054
-5.3484,0.084895
-5.951056,0.084026
-6.605719,0.081418
-7.174047,0.082577
-7.555078,0.081128
-7.72141,0.080259
-7.727671,0.077941
-7.690639,0.077072
-7.749336,0.076203
-8.023161,0.077651
-8.579374,0.076492
-9.416933,0.077362
-10.468461,0.077651
-11.622075,0.073595
-12.759991,0.070118
-13.799653,0.071277
-14.718705,0.06809
-15.552674,0.063454
-16.368738,0.065193
-17.233408,0.064323
-18.191311,0.059398
-19.260063,0.059108
-20.439295,0.059688
-21.719358,0.054183
-23.081896,0.054183
-24.490166,0.050416
-25.883196,0.049837
-27.189047,0.049837
-28.360609,0.042014
-29.415756,0.043173
-30.448414,0.038247
-31.597998,0.036798
-32.986439,0.033901
-34.653828,0.031583
-36.53059,0.026947
-38.468273,0.02405
-40.315208,0.021152
-41.990627,0.021732
-43.513042,0.018545
-44.970222,0.012171
-46.452366,0.01246
-47.99612,0.007535
-49.575733,0.007535
-51.140213,0.003189
-52.665085,0.002609
-54.179287,-0.00463
-55.744549,-0.00232
-57.402229,-0.00898
-59.131207,-0.00753
-60.850674,-0.01333
-62.469616,-0.01535
-63.948544,-0.02231
-65.327225,-0.0255
-66.699036,-0.02694
-68.1436,-0.03071
-69.66526,-0.03245
-71.18338,-0.03477
-72.582268,-0.03824
-73.789719,-0.04114
-74.830116,-0.04201
-75.817116,-0.04549
-76.892403,-0.04838
-78.150414,-0.05447
-79.598198,-0.05389
-81.171257,-0.05968
-82.787376,-0.06026
-84.397224,-0.06345
-85.996384,-0.06838
-87.595833,-0.07156
-89.183464,-0.0762
-90.710831,-0.07591
-92.119141,-0.08055
-93.383087,-0.08431
-94.542175,-0.08634
-95.690544,-0.08721
-96.927567,-0.09243
-98.299675,-0.0959
-99.773506,-0.09706
-101.256111,-0.10112
-102.648994,-0.10546
-103.90226,-0.10546
-105.034302,-0.11039
-106.108047,-0.11097
-107.183083,-0.11618
-108.277031,-0.11618
-109.360199,-0.12198
-110.383781,-0.12372
-111.323586,-0.1269
-112.207581,-0.13183
-113.105721,-0.13183
-114.09008,-0.14023
-115.193176,-0.1382
-116.388206,-0.144
-117.606651,-0.14429
-118.779289,-0.1495
-119.876671,-0.15327
-120.923225,-0.15501
-121.978249,-0.15733
-123.096939,-0.15906
-124.296928,-0.16167
-125.546745,-0.16544
-126.778557,-0.16863
-127.918793,-0.17094
-128.920197,-0.17326
-129.784561,-0.17587
-130.563873,-0.17964
-131.339493,-0.18166
-132.186737,-0.18282
-133.137741,-0.18717
-134.163391,-0.18804
-135.181931,-0.19152
-136.098862,-0.19615
-136.856323,-0.19702
-137.46347,-0.19963
-137.989746,-0.20455
-138.52594,-0.20687
-139.132034,-0.206
-139.809189,-0.20861
-140.510574,-0.21209
-141.184357,-0.21469
-141.822174,-0.21701
-142.475296,-0.21962
-143.22377,-0.22281
-144.116928,-0.22426
-145.126144,-0.22773
-146.148254,-0.22918
-147.059982,-0.23063
-147.788925,-0.2344
-148.356369,-0.23498
-148.863571,-0.237
-149.430252,-0.23932
-150.12207,-0.2399
-150.917511,-0.24541
-151.733444,-0.24454
-152.48558,-0.24715
-153.141083,-0.24975
-153.727982,-0.25091
-154.302658,-0.25613
-154.898758,-0.25671
-155.49765,-0.25729
-156.037674,-0.2596
-156.457764,-0.26134
-156.741837,-0.26424
-156.934479,-0.26395
-157.117996,-0.2654
-157.367065,-0.26685
-157.710037,-0.26888
-158.119904,-0.27148
-158.539062,-0.27148
-158.917908,-0.27438
-159.245316,-0.27525
-159.554123,-0.27699
-159.898926,-0.28018
-160.322235,-0.28104
-160.829193,-0.2822
-161.386337,-0.2822
-161.941772,-0.28568
-162.453857,-0.28568
-162.908142,-0.28626
-163.314758,-0.28742
-163.692032,-0.29003
-164.050232,-0.29061
-164.38562,-0.2909
-164.690308,-0.29379
-164.96637,-0.29379
-165.231003,-0.29611
-165.508316,-0.29524
-165.811325,-0.29553
-166.12735,-0.2964
